Repository: sushxxnth/battery-degradation

# Physics-Informed Battery Degradation Models

This repository contains an end-to-end experimental pipeline that applies **Symbolic Regression** and **PySINDy (Sparse Identification of Nonlinear Dynamics)** to discover explicit, physics-aware mathematical equations for battery degradation. 

It predicts both **State of Health (SOH)** and **Remaining Useful Life (RUL)** across different battery chemistries and testing profiles, utilizing the NASA PCoE and CALCE CS2 datasets.

##  Key Features
- **Self-Contained Data Pipeline**: Automatically parses, cleans, and engineers features from raw `.mat` files without external dependencies.

File: data/calce/CS2_data/CS2_data/type_1/CS2_21/CS2_21/CS2_21_1_27_10.txt (part 1 of 3)
Time	Status code	Status category	Status color	Pgm code	Pgm step	Pgm para	Pgm cycle	mV	mA	Temperature	Duration	Charge count	Discharge count	Capacity	Analog input 1	Analog input 2	Analog input 3	Analog input 4	Digital input 1	Digital input 2	Digital input 3	Digital input 4	Digital output 1	Digital output 2	Digital output 3	Digital output 4	Analog output 1	Analog output 2	
0.000000	8	3	3	0	1	2	2	3254	300	20	2	1	0	0	0	0	0	0	0	0	0	0	0	0	0	0	0	0	
0.848167	8	3	3	0	1	2	2	3641	550	20	52	1	0	0	0	0	0	0	0	0	0	0	0	0	0	0	0	0	
1.843200	8	3	3	0	1	2	2	3751	550	20	112	1	0	0	0	0	0	0	0	0	0	0	0	0	0	0	0	0	
2.858400	8	3	3	0	1	2	2	3825	549	20	173	1	0	0	0	0	0	0	0	0	0	0	0	0	0	0	0	0	
3.853433	8	3	3	0	1	2	2	3880	549	20	233	1	0	0	0	0	0	0	0	0	0	0	0	0	0	0	0	0	
4.849917	8	3	3	0	1	2	2	3925	550	20	292	1	0	0	0	0	0	0	0	0	0	0	0	0	0	0	0	0	
5.844967	8	3	3	0	1	2	2	3961	549	20	352	1	0	0	0	0	0	0	0	0	0	0	0	0	0	0	0	0	
6.841433	8	3	3	0	1	2	2	3992	549	20	412	1	0	0	0	0	0	0	0	0	0	0	0	0	0	0	0	0	
7.855200	8	3	3	0	1	2	2	4009	549	20	473	1	0	0	0	0	0	0	0	0	0	0	0	0	0	0	0	0	
8.851683	8	3	3	0	1	2	2	4013	549	20	532	1	0	0	0	0	0	0	0	0	0	0	0	0	0	0	0	0	
9.846717	8	3	3	0	1	2	2	4015	549	20	592	1	0	0	0	0	0	0	0	0	0	0	0	0	0	0	0	0	
10.843200	8	3	3	0	1	2	2	4017	550	20	652	1	0	0	0	0	0	0	0	0	0	0	0	0	0	0	0	0	
11.858400	8	3	3	0	1	2	2	4020	550	20	713	1	0	0	0	0	0	0	0	0	0	0	0	0	0	0	0	0	
12.847683	8	3	3	0	1	2	2	4022	550	20	772	1	0	0	0	0	0	0	0	0	0	0	0	0	0	0	0	0	
13.851367	8	3	3	0	1	2	2	4026	549	20	833	1	0	0	0	0	0	0	0	0	0	0	0	0	0	0	0	0	
14.857917	8	3	3	0	1	2	2	4030	549	20	893	1	0	0	0	0	0	0	0	0	0	0	0	0	0	0	0	0	
15.844317	8	3	3	0	1	2	2	4034	549	20	952	1	0	0	0	0	0	0	0	0	0	0	0	0	0	0	0	0	
16.849433	8	3	3	0	1	2	2	4038	549	20	1012	1	0	0	0	0	0	0	0	0	0	0	0	0	0	0	0	0	
17.854567	8	3	3	0	1	2	2	4043	549	20	1073	1	0	0	0	0	0	0	0	0	0	0	0	0	0	0	0	0	
18.842400	8	3	3	0	1	2	2	4049	550	20	1132	1	0	0	0	0	0	0	0	0	0	0	0	0	0	0	0	0	
19.847517	8	3	3	0	1	2	2	4055	549	20	1192	1	0	0	0	0	0	0	0	0	0	0	0	0	0	0	0	0	
20.852633	8	3	3	0	1	2	2	4060	549	20	1252	1	0	0	0	0	0	0	0	0	0	0	0	0	0	0	0	0	
21.859200	8	3	3	0	1	2	2	4067	550	20	1313	1	0	0	0	0	0	0	0	0	0	0	0	0	0	0	0	0	
22.844167	8	3	3	0	1	2	2	4073	550	20	1372	1	0	0	0	0	0	0	0	0	0	0	0	0	0	0	0	0	
23.849283	8	3	3	0	1	2	2	4078	550	20	1432	1	0	0	0	0	0	0	0	0	0	0	0	0	0	0	0	0	
24.855833	8	3	3	0	1	2	2	4083	550	20	1493	1	0	0	0	0	0	0	0	0	0	0	0	0	0	0	0	0	
25.842233	8	3	3	0	1	2	2	4088	549	20	1552	1	0	0	0	0	0	0	0	0	0	0	0	0	0	0	0	0	
26.847367	8	3	3	0	1	2	2	4093	548	20	1612	1	0	0	0	0	0	0	0	0	0	0	0	0	0	0	0	0	
27.853917	8	3	3	0	1	2	2	4098	550	20	1672	1	0	0	0	0	0	0	0	0	0	0	0	0	0	0	0	0	
28.857600	8	3	3	0	1	2	2	4103	550	20	1733	1	0	0	0	0	0	0	0	0	0	0	0	0	0	0	0	0	
29.845433	8	3	3	0	1	2	2	4107	550	20	1792	1	0	0	0	0	0	0	0	0	0	0	0	0	0	0	0	0	
30.850567	8	3	3	0	1	2	2	4110	550	20	1852	1	0	0	0	0	0	0	0	0	0	0	0	0	0	0	0	0	
31.855683	8	3	3	0	1	2	2	4113	549	20	1913	1	0	0	0	0	0	0	0	0	0	0	0	0	0	0	0	0	
32.860800	8	3	3	0	1	2	2	4115	549	20	1973	1	0	0	0	0	0	0	0	0	0	0	0	0	0	0	0	0	
33.848633	8	3	3	0	1	2	2	4117	548	20	2032	1	0	0	0	0	0	0	0	0	0	0	0	0	0	0	0	0	
34.852317	8	3	3	0	1	2	2	4119	549	20	2092	1	0	0	0	0	0	0	0	0	0	0	0	0	0	0	0	0	
35.858883	8	3	3	0	1	2	2	4117	543	20	2153	1	0	0	0	0	0	0	0	0	0	0	0	0	0	0	0	0	
36.845283	8	3	3	0	1	2	2	4118	542	20	2212	1	0	0	0	0	0	0	0	0	0	0	0	0	0	0	0	0	
37.850400	8	3	3	0	1	2	2	4119	542	20	2272	1	0	0	0	0	0	0	0	0	0	0	0	0	0	0	0	0	
38.855517	8	3	3	0	1	2	2	4119	542	20	2333	1	0	0	0	0	0	0	0	0	0	0	0	0	0	0	0	0	
39.862083	8	3	3	0	1	2	2	4121	542	20	2393	1	0	0	0	0	0	0	0	0	0	0	0	0	0	0	0	0	
40.847033	8	3	3	0	1	2	2	4122	542	20	2452	1	0	0	0	0	0	0	0	0	0	0	0	0	0	0	0	0	
41.853600	8	3	3	0	1	2	2	4123	541	20	2512	1	0	0	0	0	0	0	0	0	0	0	0	0	0	0	0	0	
42.858717	8	3	3	0	1	2	2	4125	542	20	2573	1	0	0	0	0	0	0	0	0	0	0	0	0	0	0	0	0	
43.845117	8	3	3	0	1	2	2	4125	542	20	2632	1	0	0	0	0	0	0	0	0	0	0	0	0	0	0	0	0	
44.850233	8	3	3	0	1	2	2	4127	540	20	2692	1	0	0	0	0	0	0	0	0	0	0	0	0	0	0	0	0	
45.856800	8	3	3	0	1	2	2	4128	541	20	2753	1	0	0	0	0	0	0	0	0	0	0	0	0	0	0	0	0	
46.860483	8	3	3	0	1	2	2	4130	541	20	2813	1	0	0	0	0	0	0	0	0	0	0	0	0	0	0	0	0	
47.848317	8	3	3	0	1	2	2	4131	541	20	2872	1	0	0	0	0	0	0	0	0	0	0	0	0	0	0	0	0	
48.853433	8	3	3	0	1	2	2	4128	541	20	2932	1	0	0	0	0	0	0	0	0	0	0	0	0	0	0	0	0	
49.858567	8	3	3	0	1	2	2	4129	541	20	2993	1	0	0	0	0	0	0	0	0	0	0	0	0	0	0	0	0	
50.846400	8	3	3	0	1	2	2	4131	541	20	3052	1	0	0	0	0	0	0	0	0	0	0	0	0	0	0	0	0	
51.851517	8	3	3	0	1	2	2	4133	540	20	3112	1	0	0	0	0	0	0	0	0	0	0	0	0	0	0	0	0	
52.855200	8	3	3	0	1	2	2	4134	540	20	3173	1	0	0	0	0	0	0	0	0	0	0	0	0	0	0	0	0	
53.861767	8	3	3	0	1	2	2	4136	540	20	3233	1	0	0	0	0	0	0	0	0	0	0	0	0	0	0	0	0	
54.849600	8	3	3	0	1	2	2	4138	540	20	3292	1	0	0	0	0	0	0	0	0	0	0	0	0	0	0	0	0	
55.853283	8	3	3	0	1	2	2	4140	540	20	3352	1	0	0	0	0	0	0	0	0	0	0	0	0	0	0	0	0	
56.858400	8	3	3	0	1	2	2	4142	539	20	3413	1	0	0	0	0	0	0	0	0	0	0	0	0	0	0	0	0	
57.846233	8	3	3	0	1	2	2	4145	539	20	3472	1	0	0	0	0	0	0	0	0	0	0	0	0	0	0	0	0	
58.851367	8	3	3	0	1	2	2	4147	538	20	3532	1	0	0	0	0	0	0	0	0	0	0	0	0	0	0	0	0	
59.856483	8	3	3	0	1	2	2	4150	538	20	3593	1	0	0	0	0	0	0	0	0	0	0	0	0	0	0	0	0	
60.863033	8	3	3	0	1	2	2	4152	538	20	3653	1	0	0	0	0	0	0	0	0	0	0	0	0	0	0	0	0	
61.848000	8	3	3	0	1	2	2	4155	538	20	3712	1	0	0	0	0	0	0	0	0	0	0	0	0	0	0	0	0	
62.854567	8	3	3	0	1	2	2	4158	538	20	3772	1	0	0	0	0	0	0	0	0	0	0	0	0	0	0	0	0	
63.859683	8	3	3	0	1	2	2	4161	538	20	3833	1	0	0	0	0	0	0	0	0	0	0	0	0	0	0	0	0	
64.846083	8	3	3	0	1	2	2	4163	537	20	3892	1	0	0	0	0	0	0	0	0	0	0	0	0	0	0	0	0	
65.851200	8	3	3	0	1	2	2	4166	537	20	3952	1	0	0	0	0	0	0	0	0	0	0	0	0	0	0	0	0	
66.857767	8	3	3	0	1	2	2	4169	536	20	4013	1	0	0	0	0	0	0	0	0	0	0	0	0	0	0	0	0	
67.862883	8	3	3	0	1	2	2	4172	536	20	4073	1	0	0	0	0	0	0	0	0	0	0	0	0	0	0	0	0	
68.849283	8	3	3	0	1	2	2	4175	535	20	4132	1	0	0	0	0	0	0	0	0	0	0	0	0	0	0	0	0	
69.854400	8	3	3	0	1	2	2	4179	536	20	4192	1	0	0	0	0	0	0	0	0	0	0	0	0	0	0	0	0	
70.859517	8	3	3	0	1	2	2	4182	535	20	4253	1	0	0	0	0	0	0	0	0	0	0	0	0	0	0	0	0	
71.845917	8	3	3	0	1	2	2	4185	534	20	4312	1	0	0	0	0	0	0	0	0	0	0	0	0	0	0	0	0	
72.852483	8	3	3	0	1	2	2	4189	534	20	4372	1	0	0	0	0	0	0	0	0	0	0	0	0	0	0	0	0	
73.856167	8	3	3	0	1	2	2	4192	534	20	4433	1	0	0	0	0	0	0	0	0	0	0	0	0	0	0	0	0	
74.862717	8	3	3	0	1	2	2	4196	534	20	4493	1	0	0	0	0	0	0	0	0	0	0	0	0	0	0	0	0	
75.849117	8	3	3	0	1	2	2	4199	534	20	4552	1	0	0	0	0	0	0	0	0	0	0	0	0	0	0	0	0	
76.854233	8	3	3	0	1	2	2	4203	533	20	4612	1	0	0	0	0	0	0	0	0	0	0	0	0	0	0	0	0	
77.859367	8	3	3	0	1	2	2	4206	532	20	4673	1	0	0	0	0	0	0	0	0	0	0	0	0	0	0	0	0	
78.847200	8	3	3	0	1	2	2	4209	532	20	4732	1	0	0	0	0	0	0	0	0	0	0	0	0	0	0	0	0	
79.850883	8	3	3	0	1	2	2	4210	525	20	4792	1	0	0	0	0	0	0	0	0	0	0	0	0	0	0	0	0	
80.857433	8	3	3	0	1	2	2	4210	520	20	4852	1	0	0	0	0	0	0	0	0	0	0	0	0	0	0	0	0	
81.862567	8	3	3	0	1	2	2	4210	514	20	4913	1	0	0	0	0	0	0	0	0	0	0	0	0	0	0	0	0	
82.848967	8	3	3	0	1	2	2	4210	507	20	4972	1	0	0	0	0	0	0	0	0	0	0	0	0	0	0	0	0	
83.854083	8	3	3	0	1	2	2	4210	500	20	5032	1	0	0	0	0	0	0	0	0	0	0	0	0	0	0	0	0	
84.860633	8	3	3	0	1	2	2	4210	494	20	5093	1	0	0	0	0	0	0	0	0	0	0	0	0	0	0	0	0	
85.847033	8	3	3	0	1	2	2	4210	488	20	5152	1	0	0	0	0	0	0	0	0	0	0	0	0	0	0	0	0	
86.852167	8	3	3	0	1	2	2	4210	482	20	5212	1	0	0	0	0	0	0	0	0	0	0	0	0	0	0	0	0	
87.858717	8	3	3	0	1	2	2	4210	475	20	5272	1	0	0	0	0	0	0	0	0	0	0	0	0	0	0	0	0	
88.863833	8	3	3	0	1	2	2	4210	468	20	5333	1	0	0	0	0	0	0	0	0	0	0	0	0	0	0	0	0	
89.848800	8	3	3	0	1	2	2	4210	462	20	5392	1	0	0	0	0	0	0	0	0	0	0	0	0	0	0	0	0	
90.855367	8	3	3	0	1	2	2	4210	455	20	5452	1	0	0	0	0	0	0	0	0	0	0	0	0	0	0	0	0	
91.859033	8	3	3	0	1	2	2	4210	448	20	5513	1	0	0	0	0	0	0	0	0	0	0	0	0	0	0	0	0	
92.865600	8	3	3	0	1	2	2	4210	442	20	5573	1	0	0	0	0	0	0	0	0	0	0	0	0	0	0	0	0	
93.853433	8	3	3	0	1	2	2	4210	436	20	5632	1	0	0	0	0	0	0	0	0	0	0	0	0	0	0	0	0	
94.857117	8	3	3	0	1	2	2	4210	429	20	5692	1	0	0	0	0	0	0	0	0	0	0	0	0	0	0	0	0	
95.863683	8	3	3	0	1	2	2	4210	422	20	5753	1	0	0	0	0	0	0	0	0	0	0	0	0	0	0	0	0	
96.850083	8	3	3	0	1	2	2	4210	415	20	5812	1	0	0	0	0	0	0	0	0	0	0	0	0	0	0	0	0	
97.853767	8	3	3	0	1	2	2	4210	409	20	5872	1	0	0	0	0	0	0	0	0	0	0	0	0	0	0	0	0	
98.860317	8	3	3	0	1	2	2	4210	402	20	5933	1	0	0	0	0	0	0	0	0	0	0	0	0	0	0	0	0	
99.865433	8	3	3	0	1	2	2	4210	396	20	5993	1	0	0	0	0	0	0	0	0	0	0	0	0	0	0	0	0	
100.851833	8	3	3	0	1	2	2	4210	390	20	6052	1	0	0	0	0	0	0	0	0	0	0	0	0	0	0	0	0	
101.858400	8	3	3	0	1	2	2	4210	384	20	6112	1	0	0	0	0	0	0	0	0	0	0	0	0	0	0	0	0	
102.863517	8	3	3	0	1	2	2	4210	377	20	6173	1	0	0	0	0	0	0	0	0	0	0	0	0	0	0	0	0	
103.849917	8	3	3	0	1	2	2	4210	372	20	6232	1	0	0	0	0	0	0	0	0	0	0	0	0	0	0	0	0	
104.855033	8	3	3	0	1	2	2	4210	365	20	6292	1	0	0	0	0	0	0	0	0	0	0	0	0	0	0	0	0	
105.861600	8	3	3	0	1	2	2	4210	358	20	6353	1	0	0	0	0	0	0	0	0	0	0	0	0	0	0	0	0	
106.866717	8	3	3	0	1	2	2	4210	353	20	6413	1	0	0	0	0	0	0	0	0	0	0	0	0	0	0	0	0	
107.853117	8	3	3	0	1	2	2	4210	346	20	6472	1	0	0	0	0	0	0	0	0	0	0	0	0	0	0	0	0	
108.858233	8	3	3	0	1	2	2	4210	340	20	6532	1	0	0	0	0	0	0	0	0	0	0	0	0	0	0	0	0	
109.863367	8	3	3	0	1	2	2	4210	333	20	6593	1	0	0	0	0	0	0	0	0	0	0	0	0	0	0	0	0	
110.849767	8	3	3	0	1	2	2	4210	328	20	6652	1	0	0	0	0	0	0	0	0	0	0	0	0	0	0	0	0	
111.856317	8	3	3	0	1	2	2	4210	321	20	6712	1	0	0	0	0	0	0	0	0	0	0	0	0	0	0	0	0	
112.860000	8	3	3	0	1	2	2	4210	315	20	6773	1	0	0	0	0	0	0	0	0	0	0	0	0	0	0	0	0	
113.866567	8	3	3	0	1	2	2	4210	309	20	6833	1	0	0	0	0	0	0	0	0	0	0	0	0	0	0	0	0	
114.852967	8	3	3	0	1	2	2	4210	303	20	6892	1	0	0	0	0	0	0	0	0	0	0	0	0	0	0	0	0	
115.858083	8	3	3	0	1	2	2	4210	298	20	6952	1	0	0	0	0	0	0	0	0	0	0	0	0	0	0	0	0	
116.863200	8	3	3	0	1	2	2	4210	292	20	7013	1	0	0	0	0	0	0	0	0	0	0	0	0	0	0	0	0	
117.851033	8	3	3	0	1	2	2	4210	287	20	7072	1	0	0	0	0	0	0	0	0	0	0	0	0	0	0	0	0	
118.854717	8	3	3	0	1	2	2	4210	281	20	7132	1	0	0	0	0	0	0	0	0	0	0	0	0	0	0	0	0	
119.861283	8	3	3	0	1	2	2	4210	275	20	7193	1	0	0	0	0	0	0	0	0	0	0	0	0	0	0	0	0	
120.866400	8	3	3	0	1	2	2	4210	270	20	7253	1	0	0	0	0	0	0	0	0	0	0	0	0	0	0	0	0	
121.852800	8	3	3	0	1	2	2	4210	264	20	7312	1	0	0	0	0	0	0	0	0	0	0	0	0	0	0	0	0	
122.857917	8	3	3	0	1	2	2	4210	259	20	7372	1	0	0	0	0	0	0	0	0	0	0	0	0	0	0	0	0	
123.864483	8	3	3	0	1	2	2	4210	254	20	7433	1	0	0	0	0	0	0	0	0	0	0	0	0	0	0	0	0	
124.850883	8	3	3	0	1	2	2	4210	249	20	7492	1	0	0	0	0	0	0	0	0	0	0	0	0	0	0	0	0	
125.856000	8	3	3	0	1	2	2	4210	244	20	7552	1	0	0	0	0	0	0	0	0	0	0	0	0	0	0	0	0	
126.862567	8	3	3	0	1	2	2	4210	238	20	7613	1	0	0	0	0	0	0	0	0	0	0	0	0	0	0	0	0	
127.867683	8	3	3	0	1	2	2	4210	233	20	7673	1	0	0	0	0	0	0	0	0	0	0	0	0	0	0	0	0	
128.854083	8	3	3	0	1	2	2	4210	229	20	7732	1	0	0	0	0	0	0	0	0	0	0	0	0	0	0	0	0	
129.859200	8	3	3	0	1	2	2	4210	224	20	7792	1	0	0	0	0	0	0	0	0	0	0	0	0	0	0	0	0	
130.862883	8	3	3	0	1	2	2	4210	219	20	7853	1	0	0	0	0	0	0	0	0	0	0	0	0	0	0	0	0	
131.850717	8	3	3	0	1	2	2	4210	215	20	7912	1	0	0	0	0	0	0	0	0	0	0	0	0	0	0	0	0	
132.857283	8	3	3	0	1	2	2	4210	210	20	7972	1	0	0	0	0	0	0	0	0	0	0	0	0	0	0	0	0	
133.860967	8	3	3	0	1	2	2	4210	206	20	8032	1	0	0	0	0	0	0	0	0	0	0	0	0	0	0	0	0	
134.867517	8	3	3	0	1	2	2	4210	202	20	8093	1	0	0	0	0	0	0	0	0	0	0	0	0	0	0	0	0	
135.853917	8	3	3	0	1	2	2	4210	197	20	8152	1	0	0	0	0	0	0	0	0	0	0	0	0	0	0	0	0	
136.857600	8	3	3	0	1	2	2	4210	194	20	8212	1	0	0	0	0	0	0	0	0	0	0	0	0	0	0	0	0	
137.864167	8	3	3	0	1	2	2	4210	190	20	8273	1	0	0	0	0	0	0	0	0	0	0	0	0	0	0	0	0	
138.852000	8	3	3	0	1	2	2	4210	185	20	8332	1	0	0	0	0	0	0	0	0	0	0	0	0	0	0	0	0	
139.855683	8	3	3	0	1	2	2	4210	181	20	8392	1	0	0	0	0	0	0	0	0	0	0	0	0	0	0	0	0	
140.862233	8	3	3	0	1	2	2	4210	178	20	8452	1	0	0	0	0	0	0	0	0	0	0	0	0	0	0	0	0	
141.867367	8	3	3	0	1	2	2	4210	173	20	8513	1	0	0	0	0	0	0	0	0	0	0	0	0	0	0	0	0	
142.853767	8	3	3	0	1	2	2	4210	170	20	8572	1	0	0	0	0	0	0	0	0	0	0	0	0	0	0	0	0	
143.858883	8	3	3	0	1	2	2	4210	166	20	8632	1	0	0	0	0	0	0	0	0	0	0	0	0	0	0	0	0	
144.865433	8	3	3	0	1	2	2	4210	163	20	8693	1	0	0	0	0	0	0	0	0	0	0	0	0	0	0	0	0	
145.870567	8	3	3	0	1	2	2	4210	159	20	8753	1	0	0	0	0	0	0	0	0	0	0	0	0	0	0	0	0	
146.856967	8	3	3	0	1	2	2	4210	157	20	8812	1	0	0	0	0	0	0	0	0	0	0	0	0	0	0	0	0	
147.862083	8	3	3	0	1	2	2	4210	153	20	8872	1	0	0	0	0	0	0	0	0	0	0	0	0	0	0	0	0	
148.867200	8	3	3	0	1	2	2	4210	150	20	8933	1	0	0	0	0	0	0	0	0	0	0	0	0	0	0	0	0	
149.853600	8	3	3	0	1	2	2	4210	147	20	8992	1	0	0	0	0	0	0	0	0	0	0	0	0	0	0	0	0	
150.860167	8	3	3	0	1	2	2	4210	144	20	9052	1	0	0	0	0	0	0	0	0	0	0	0	0	0	0	0	0	
151.863833	8	3	3	0	1	2	2	4210	140	20	9113	1	0	0	0	0	0	0	0	0	0	0	0	0	0	0	0	0	
152.870400	8	3	3	0	1	2	2	4210	138	20	9173	1	0	0	0	0	0	0	0	0	0	0	0	0	0	0	0	0	
153.858233	8	3	3	0	1	2	2	4210	134	20	9232	1	0	0	0	0	0	0	0	0	0	0	0	0	0	0	0	0	
154.861917	8	3	3	0	1	2	2	4210	132	20	9292	1	0	0	0	0	0	0	0	0	0	0	0	0	0	0	0	0	
155.867033	8	3	3	0	1	2	2	4210	129	20	9353	1	0	0	0	0	0	0	0	0	0	0	0	0	0	0	0	0	
156.854883	8	3	3	0	1	2	2	4210	125	20	9412	1	0	0	0	0	0	0	0	0	0	0	0	0	0	0	0	0	
157.858567	8	3	3	0	1	2	2	4210	123	20	9472	1	0	0	0	0	0	0	0	0	0	0	0	0	0	0	0	0	
158.865117	8	3	3	0	1	2	2	4210	121	20	9533	1	0	0	0	0	0	0	0	0	0	0	0	0	0	0	0	0	
159.870233	8	3	3	0	1	2	2	4210	118	20	9593	1	0	0	0	0	0	0	0	0	0	0	0	0	0	0	0	0	
160.856633	8	3	3	0	1	2	2	4210	115	20	9652	1	0	0	0	0	0	0	0	0	0	0	0	0	0	0	0	0	
161.861767	8	3	3	0	1	2	2	4210	114	20	9712	1	0	0	0	0	0	0	0	0	0	0	0	0	0	0	0	0	
162.868317	8	3	3	0	1	2	2	4210	110	20	9773	1	0	0	0	0	0	0	0	0	0	0	0	0	0	0	0	0	
163.853283	8	3	3	0	1	2	2	4210	108	20	9832	1	0	0	0	0	0	0	0	0	0	0	0	0	0	0	0	0	
164.859833	8	3	3	0	1	2	2	4210	106	20	9892	1	0	0	0	0	0	0	0	0	0	0	0	0	0	0	0	0	
165.864967	8	3	3	0	1	2	2	4210	103	20	9953	1	0	0	0	0	0	0	0	0	0	0	0	0	0	0	0	0	
166.871517	8	3	3	0	1	2	2	4210	101	20	10013	1	0	0	0	0	0	0	0	0	0	0	0	0	0	0	0	0	
167.857917	8	3	3	0	1	2	2	4210	98	20	10072	1	0	0	0	0	0	0	0	0	0	0	0	0	0	0	0	0	
168.863033	8	3	3	0	1	2	2	4210	97	20	10132	1	0	0	0	0	0	0	0	0	0	0	0	0	0	0	0	0	
169.869600	8	3	3	0	1	2	2	4210	95	21	10193	1	0	0	0	0	0	0	0	0	0	0	0	0	0	0	0	0	
170.854567	8	3	3	0	1	2	2	4210	94	21	10252	1	0	0	0	0	0	0	0	0	0	0	0	0	0	0	0	0	
171.861117	8	3	3	0	1	2	2	4210	90	21	10312	1	0	0	0	0	0	0	0	0	0	0	0	0	0	0	0	0	
172.866233	8	3	3	0	1	2	2	4210	89	21	10373	1	0	0	0	0	0	0	0	0	0	0	0	0	0	0	0	0	
173.869917	8	3	3	0	1	2	2	4210	87	21	10433	1	0	0	0	0	0	0	0	0	0	0	0	0	0	0	0	0	
174.857767	8	3	3	0	1	2	2	4210	85	21	10492	1	0	0	0	0	0	0	0	0	0	0	0	0	0	0	0	0	
175.862883	8	3	3	0	1	2	2	4210	85	21	10552	1	0	0	0	0	0	0	0	0	0	0	0	0	0	0	0	0	
176.868000	8	3	3	0	1	2	2	4210	82	21	10613	1	0	0	0	0	0	0	0	0	0	0	0	0	0	0	0	0	
177.855833	8	3	3	0	1	2	2	4210	80	21	10672	1	0	0	0	0	0	0	0	0	0	0	0	0	0	0	0	0	
178.859517	8	3	3	0	1	2	2	4210	79	21	10732	1	0	0	0	0	0	0	0	0	0	0	0	0	0	0	0	0	
179.866083	8	3	3	0	1	2	2	4209	76	21	10793	1	0	0	0	0	0	0	0	0	0	0	0	0	0	0	0	0	
180.871200	8	3	3	0	1	2	2	4211	76	21	10853	1	0	0	0	0	0	0	0	0	0	0	0	0	0	0	0	0	
181.857600	8	3	3	0	1	2	2	4210	74	21	10912	1	0	0	0	0	0	0	0	0	0	0	0	0	0	0	0	0	
182.862717	8	3	3	0	1	2	2	4210	72	21	10972	1	0	0	0	0	0	0	0	0	0	0	0	0	0	0	0	0	
183.869283	8	3	3	0	1	2	2	4210	70	21	11033	1	0	0	0	0	0	0	0	0	0	0	0	0	0	0	0	0	
184.855683	8	3	3	0	1	2	2	4210	69	21	11092	1	0	0	0	0	0	0	0	0	0	0	0	0	0	0	0	0	
185.862233	8	3	3	0	1	2	2	4210	68	21	11152	1	0	0	0	0	0	0	0	0	0	0	0	0	0	0	0	0	
186.867367	8	3	3	0	1	2	2	4210	67	21	11213	1	0	0	0	0	0	0	0	0	0	0	0	0	0	0	0	0	
187.873917	8	3	3	0	1	2	2	4210	65	21	11273	1	0	0	0	0	0	0	0	0	0	0	0	0	0	0	0	0	
188.860317	8	3	3	0	1	2	2	4210	64	21	11332	1	0	0	0	0	0	0	0	0	0	0	0	0	0	0	0	0	
189.865433	8	3	3	0	1	2	2	4210	62	21	11392	1	0	0	0	0	0	0	0	0	0	0	0	0	0	0	0	0	
190.872000	8	3	3	0	1	2	2	4210	61	21	11453	1	0	0	0	0	0	0	0	0	0	0	0	0	0	0	0	0	
191.856967	8	3	3	0	1	2	2	4210	60	21	11512	1	0	0	0	0	0	0	0	0	0	0	0	0	0	0	0	0	
192.863517	8	3	3	0	1	2	2	4210	58	21	11572	1	0	0	0	0	0	0	0	0	0	0	0	0	0	0	0	0	
193.868633	8	3	3	0	1	2	2	4210	57	21	11633	1	0	0	0	0	0	0	0	0	0	0	0	0	0	0	0	0	
194.872317	8	3	3	0	1	2	2	4210	57	21	11693	1	0	0	0	0	0	0	0	0	0	0	0	0	0	0	0	0	
195.860167	8	3	3	0	1	2	2	4210	54	21	11752	1	0	0	0	0	0	0	0	0	0	0	0	0	0	0	0	0	
195.917767	8	6	3	0	2	7	1	3915	-547	21	11756	1	1	0	0	0	0	0	0	0	0	0	0	0	0	0	0	0	
196.868167	8	6	3	0	2	7	1	3870	-550	21	11813	1	1	0	0	0	0	0	0	0	0	0	0	0	0	0	0	0	
197.871833	8	6	3	0	2	7	1	3851	-551	21	11873	1	1	1	0	0	0	0	0	0	0	0	0	0	0	0	0	0	
198.859683	8	6	3	0	2	7	1	3840	-549	22	11932	1	1	2	0	0	0	0	0	0	0	0	0	0	0	0	0	0	
199.864800	8	6	3	0	2	7	1	3829	-550	21	11992	1	1	3	0	0	0	0	0	0	0	0	0	0	0	0	0	0	
200.869917	8	6	3	0	2	7	1	3820	-549	22	12053	1	1	4	0	0	0	0	0	0	0	0	0	0	0	0	0	0	
201.856317	8	6	3	0	2	7	1	3812	-551	22	12112	1	1	4	0	0	0	0	0	0	0	0	0	0	0	0	0	0	
202.862883	8	6	3	0	2	7	1	3804	-552	22	12172	1	1	5	0	0	0	0	0	0	0	0	0	0	0	0	0	0	
203.866567	8	6	3	0	2	7	1	3796	-549	22	12233	1	1	6	0	0	0	0	0	0	0	0	0	0	0	0	0	0	
204.873117	8	6	3	0	2	7	1	3789	-551	22	12293	1	1	7	0	0	0	0	0	0	0	0	0	0	0	0	0	0	
205.860967	8	6	3	0	2	7	1	3781	-550	22	12352	1	1	8	0	0	0	0	0	0	0	0	0	0	0	0	0	0	
206.864633	8	6	3	0	2	7	1	3774	-550	22	12412	1	1	9	0	0	0	0	0	0	0	0	0	0	0	0	0	0	
207.869767	8	6	3	0	2	7	1	3767	-550	22	12473	1	1	9	0	0	0	0	0	0	0	0	0	0	0	0	0	0	
208.859033	8	6	3	0	2	7	1	3759	-551	22	12532	1	1	10	0	0	0	0	0	0	0	0	0	0	0	0	0	0	
209.864167	8	6	3	0	2	7	1	3752	-550	22	12592	1	1	11	0	0	0	0	0	0	0	0	0	0	0	0	0	0	
210.869283	8	6	3	0	2	7	1	3745	-549	22	12653	1	1	12	0	0	0	0	0	0	0	0	0	0	0	0	0	0	
211.875833	8	6	3	0	2	7	1	3739	-550	22	12713	1	1	13	0	0	0	0	0	0	0	0	0	0	0	0	0	0	
212.860800	8	6	3	0	2	7	1	3731	-550	22	12772	1	1	13	0	0	0	0	0	0	0	0	0	0	0	0	0	0	
213.867367	8	6	3	0	2	7	1	3725	-551	22	12832	1	1	14	0	0	0	0	0	0	0	0	0	0	0	0	0	0	
214.872483	8	6	3	0	2	7	1	3718	-550	22	12893	1	1	15	0	0	0	0	0	0	0	0	0	0	0	0	0	0	
215.858883	8	6	3	0	2	7	1	3711	-550	22	12952	1	1	16	0	0	0	0	0	0	0	0	0	0	0	0	0	0	
216.864000	8	6	3	0	2	7	1	3705	-549	22	13012	1	1	17	0	0	0	0	0	0	0	0	0	0	0	0	0	0	
217.870567	8	6	3	0	2	7	1	3699	-551	22	13073	1	1	18	0	0	0	0	0	0	0	0	0	0	0	0	0	0	
218.874233	8	6	3	0	2	7	1	3693	-549	22	13133	1	1	18	0	0	0	0	0	0	0	0	0	0	0	0	0	0	
219.862083	8	6	3	0	2	7	1	3686	-549	22	13192	1	1	19	0	0	0	0	0	0	0	0	0	0	0	0	0	0	
220.867200	8	6	3	0	2	7	1	3680	-550	22	13252	1	1	20	0	0	0	0	0	0	0	0	0	0	0	0	0	0	
221.875200	8	6	3	0	2	7	1	3674	-549	22	13313	1	1	21	0	0	0	0	0	0	0	0	0	0	0	0	0	0	
222.861600	8	6	3	0	2	7	1	3667	-551	22	13372	1	1	22	0	0	0	0	0	0	0	0	0	0	0	0	0	0	
223.866717	8	6	3	0	2	7	1	3662	-550	22	13432	1	1	23	0	0	0	0	0	0	0	0	0	0	0	0	0	0	
224.870400	8	6	3	0	2	7	1	3656	-550	22	13493	1	1	23	0	0	0	0	0	0	0	0	0	0	0	0	0	0	
225.858233	8	6	3	0	2	7	1	3649	-550	22	13552	1	1	24	0	0	0	0	0	0	0	0	0	0	0	0	0	0	
226.864800	8	6	3	0	2	7	1	3644	-548	22	13612	1	1	25	0	0	0	0	0	0	0	0	0	0	0	0	0	0	
227.868483	8	6	3	0	2	7	1	3638	-550	22	13673	1	1	26	0	0	0	0	0	0	0	0	0	0	0	0	0	0	
228.875033	8	6	3	0	2	7	1	3632	-549	22	13733	1	1	27	0	0	0	0	0	0	0	0	0	0	0	0	0	0	
229.861433	8	6	3	0	2	7	1	3627	-549	22	13792	1	1	28	0	0	0	0	0	0	0	0	0	0	0	0	0	0	
230.866567	8	6	3	0	2	7	1	3621	-550	22	13852	1	1	28	0	0	0	0	0	0	0	0	0	0	0	0	0	0	
231.871683	8	6	3	0	2	7	1	3615	-549	22	13913	1	1	29	0	0	0	0	0	0	0	0	0	0	0	0	0	0	
232.859517	8	6	3	0	2	7	1	3610	-551	22	13972	1	1	30	0	0	0	0	0	0	0	0	0	0	0	0	0	0	
233.863200	8	6	3	0	2	7	1	3605	-550	22	14032	1	1	31	0	0	0	0	0	0	0	0	0	0	0	0	0	0	
234.869767	8	6	3	0	2	7	1	3599	-549	22	14092	1	1	32	0	0	0	0	0	0	0	0	0	0	0	0	0	0	
235.874883	8	6	3	0	2	7	1	3594	-550	22	14153	1	1	32	0	0	0	0	0	0	0	0	0	0	0	0	0	0	
236.861283	8	6	3	0	2	7	1	3589	-549	22	14212	1	1	33	0	0	0	0	0	0	0	0	0	0	0	0	0	0	
237.866400	8	6	3	0	2	7	1	3583	-552	22	14272	1	1	34	0	0	0	0	0	0	0	0	0	0	0	0	0	0	
238.872967	8	6	3	0	2	7	1	3578	-548	22	14333	1	1	35	0	0	0	0	0	0	0	0	0	0	0	0	0	0	
239.857917	8	6	3	0	2	7	1	3573	-549	22	14392	1	1	36	0	0	0	0	0	0	0	0	0	0	0	0	0	0	
240.864483	8	6	3	0	2	7	1	3568	-549	22	14452	1	1	37	0	0	0	0	0	0	0	0	0	0	0	0	0	0	
241.869600	8	6	3	0	2	7	1	3563	-549	22	14512	1	1	37	0	0	0	0	0	0	0	0	0	0	0	0	0	0	
242.876167	8	6	3	0	2	7	1	3558	-549	22	14573	1	1	38	0	0	0	0	0	0	0	0	0	0	0	0	0	0	
243.861117	8	6	3	0	2	7	1	3553	-551	22	14632	1	1	39	0	0	0	0	0	0	0	0	0	0	0	0	0	0	
244.867683	8	6	3	0	2	7	1	3549	-550	22	14692	1	1	40	0	0	0	0	0	0	0	0	0	0	0	0	0	0	
245.872800	8	6	3	0	2	7	1	3544	-550	22	14753	1	1	41	0	0	0	0	0	0	0	0	0	0	0	0	0	0	
246.859200	8	6	3	0	2	7	1	3540	-550	22	14812	1	1	42	0	0	0	0	0	0	0	0	0	0	0	0	0	0	
247.865767	8	6	3	0	2	7	1	3535	-550	22	14872	1	1	42	0	0	0	0	0	0	0	0	0	0	0	0	0	0	
248.870883	8	6	3	0	2	7	1	3532	-551	22	14932	1	1	43	0	0	0	0	0	0	0	0	0	0	0	0	0	0	
249.874567	8	6	3	0	2	7	1	3528	-550	22	14993	1	1	44	0	0	0	0	0	0	0	0	0	0	0	0	0	0	
250.865283	8	6	3	0	2	7	1	3525	-549	22	15052	1	1	45	0	0	0	0	0	0	0	0	0	0	0	0	0	0	
251.870400	8	6	3	0	2	7	1	3521	-548	22	15112	1	1	46	0	0	0	0	0	0	0	0	0	0	0	0	0	0	
252.875517	8	6	3	0	2	7	1	3518	-549	22	15173	1	1	47	0	0	0	0	0	0	0	0	0	0	0	0	0	0	
253.863367	8	6	3	0	2	7	1	3514	-549	22	15232	1	1	47	0	0	0	0	0	0	0	0	0	0	0	0	0	0	
254.869917	8	6	3	0	2	7	1	3510	-551	22	15292	1	1	48	0	0	0	0	0	0	0	0	0	0	0	0	0	0	
255.873600	8	6	3	0	2	7	1	3507	-550	22	15353	1	1	49	0	0	0	0	0	0	0	0	0	0	0	0	0	0	
256.860000	8	6	3	0	2	7	1	3504	-550	22	15412	1	1	50	0	0	0	0	0	0	0	0	0	0	0	0	0	0	
257.866567	8	6	3	0	2	7	1	3502	-549	22	15472	1	1	51	0	0	0	0	0	0	0	0	0	0	0	0	0	0	
258.870233	8	6	3	0	2	7	1	3498	-550	22	15532	1	1	51	0	0	0	0	0	0	0	0	0	0	0	0	0	0	
259.876800	8	6	3	0	2	7	1	3496	-550	23	15593	1	1	52	0	0	0	0	0	0	0	0	0	0	0	0	0	0	
260.861767	8	6	3	0	2	7	1	3493	-549	22	15652	1	1	53	0	0	0	0	0	0	0	0	0	0	0	0	0	0	
261.868317	8	6	3	0	2	7	1	3490	-550	22	15712	1	1	54	0	0	0	0	0	0	0	0	0	0	0	0	0	0	
262.874883	8	6	3	0	2	7	1	3487	-548	23	15773	1	1	55	0	0	0	0	0	0	0	0	0	0	0	0	0	0	
263.859833	8	6	3	0	2	7	1	3485	-548	22	15832	1	1	56	0	0	0	0	0	0	0	0	0	0	0	0	0	0	
264.866400	8	6	3	0	2	7	1	3482	-550	22	15892	1	1	56	0	0	0	0	0	0	0	0	0	0	0	0	0	0	
265.871517	8	6	3	0	2	7	1	3480	-549	22	15952	1	1	57	0	0	0	0	0	0	0	0	0	0	0	0	0	0	
266.878083	8	6	3	0	2	7	1	3478	-549	22	16013	1	1	58	0	0	0	0	0	0	0	0	0	0	0	0	0	0	
267.863033	8	6	3	0	2	7	1	3476	-550	23	16072	1	1	59	0	0	0	0	0	0	0	0	0	0	0	0	0	0	
268.869600	8	6	3	0	2	7	1	3474	-550	23	16132	1	1	60	0	0	0	0	0	0	0	0	0	0	0	0	0	0	
269.874717	8	6	3	0	2	7	1	3472	-550	23	16193	1	1	61	0	0	0	0	0	0	0	0	0	0	0	0	0	0	
270.879833	8	6	3	0	2	7	1	3470	-551	22	16253	1	1	61	0	0	0	0	0	0	0	0	0	0	0	0	0	0	
271.866233	8	6	3	0	2	7	1	3468	-550	23	16312	1	1	62	0	0	0	0	0	0	0	0	0	0	0	0	0	0	
272.872800	8	6	3	0	2	7	1	3466	-549	22	16372	1	1	63	0	0	0	0	0	0	0	0	0	0	0	0	0	0	
273.876483	8	6	3	0	2	7	1	3464	-549	23	16433	1	1	64	0	0	0	0	0	0	0	0	0	0	0	0	0	0	
274.864317	8	6	3	0	2	7	1	3462	-549	23	16492	1	1	65	0	0	0	0	0	0	0	0	0	0	0	0	0	0	
275.869433	8	6	3	0	2	7	1	3461	-550	22	16552	1	1	65	0	0	0	0	0	0	0	0	0	0	0	0	0	0	
276.874567	8	6	3	0	2	7	1	3459	-550	22	16613	1	1	66	0	0	0	0	0	0	0	0	0	0	0	0	0	0	
277.879683	8	6	3	0	2	7	1	3457	-549	22	16673	1	1	67	0	0	0	0	0	0	0	0	0	0	0	0	0	0	
278.866083	8	6	3	0	2	7	1	3455	-550	22	16732	1	1	68	0	0	0	0	0	0	0	0	0	0	0	0	0	0	
279.871200	8	6	3	0	2	7	1	3454	-550	23	16792	1	1	69	0	0	0	0	0	0	0	0	0	0	0	0	0	0	
280.877767	8	6	3	0	2	7	1	3452	-551	22	16853	1	1	70	0	0	0	0	0	0	0	0	0	0	0	0	0	0	
281.862717	8	6	3	0	2	7	1	3450	-550	22	16912	1	1	70	0	0	0	0	0	0	0	0	0	0	0	0	0	0	
282.869283	8	6	3	0	2	7	1	3448	-550	22	16972	1	1	71	0	0	0	0	0	0	0	0	0	0	0	0	0	0	
283.874400	8	6	3	0	2	7	1	3446	-550	22	17033	1	1	72	0	0	0	0	0	0	0	0	0	0	0	0	0	0	
284.880967	8	6	3	0	2	7	1	3444	-549	22	17093	1	1	73	0	0	0	0	0	0	0	0	0	0	0	0	0	0	
285.865917	8	6	3	0	2	7	1	3442	-550	22	17152	1	1	74	0	0	0	0	0	0	0	0	0	0	0	0	0	0	
286.872483	8	6	3	0	2	7	1	3439	-549	23	17212	1	1	75	0	0	0	0	0	0	0	0	0	0	0	0	0	0	
287.877600	8	6	3	0	2	7	1	3436	-549	22	17273	1	1	75	0	0	0	0	0	0	0	0	0	0	0	0	0	0	
288.864000	8	6	3	0	2	7	1	3434	-550	22	17332	1	1	76	0	0	0	0	0	0	0	0	0	0	0	0	0	0	
289.869117	8	6	3	0	2	7	1	3430	-549	22	17392	1	1	77	0	0	0	0	0	0	0	0	0	0	0	0	0	0	
290.875683	8	6	3	0	2	7	1	3427	-550	22	17453	1	1	78	0	0	0	0	0	0	0	0	0	0	0	0	0	0	
291.879367	8	6	3	0	2	7	1	3424	-551	22	17513	1	1	79	0	0	0	0	0	0	0	0	0	0	0	0	0	0	
292.867200	8	6	3	0	2	7	1	3419	-549	22	17572	1	1	80	0	0	0	0	0	0	0	0	0	0	0	0	0	0	
293.873767	8	6	3	0	2	7	1	3416	-551	22	17632	1	1	80	0	0	0	0	0	0	0	0	0	0	0	0	0	0	
294.877433	8	6	3	0	2	7	1	3411	-552	22	17693	1	1	81	0	0	0	0	0	0	0	0	0	0	0	0	0	0	
295.863833	8	6	3	0	2	7	1	3406	-551	22	17752	1	1	82	0	0	0	0	0	0	0	0	0	0	0	0	0	0	
296.870400	8	6	3	0	2	7	1	3401	-549	22	17812	1	1	83	0	0	0	0	0	0	0	0	0	0	0	0	0	0	
297.874083	8	6	3	0	2	7	1	3394	-550	23	17873	1	1	84	0	0	0	0	0	0	0	0	0	0	0	0	0	0	
298.880633	8	6	3	0	2	7	1	3388	-550	22	17933	1	1	85	0	0	0	0	0	0	0	0	0	0	0	0	0	0	
299.867033	8	6	3	0	2	7	1	3382	-550	22	17992	1	1	85	0	0	0	0	0	0	0	0	0	0	0	0	0	0	
300.872167	8	6	3	0	2	7	1	3377	-548	23	18052	1	1	86	0	0	0	0	0	0	0	0	0	0	0	0	0	0	
301.878717	8	6	3	0	2	7	1	3371	-550	22	18113	1	1	87	0	0	0	0	0	0	0	0	0	0	0	0	0	0	
302.863683	8	6	3	0	2	7	1	3368	-549	22	18172	1	1	88	0	0	0	0	0	0	0	0	0	0	0	0	0	0	
303.868800	8	6	3	0	2	7	1	3363	-551	22	18232	1	1	89	0	0	0	0	0	0	0	0	0	0	0	0	0	0	
304.875367	8	6	3	0	2	7	1	3358	-549	22	18293	1	1	89	0	0	0	0	0	0	0	0	0	0	0	0	0	0	
305.881917	8	6	3	0	2	7	1	3352	-549	22	18353	1	1	90	0	0	0	0	0	0	0	0	0	0	0	0	0	0	
306.866883	8	6	3	0	2	7	1	3345	-549	22	18412	1	1	91	0	0	0	0	0	0	0	0	0	0	0	0	0	0	
307.876317	8	6	3	0	2	7	1	3338	-549	22	18473	1	1	92	0	0	0	0	0	0	0	0	0	0	0	0	0	0	
308.882883	8	6	3	0	2	7	1	3328	-550	22	18533	1	1	93	0	0	0	0	0	0	0	0	0	0	0	0	0	0	
309.867833	8	6	3	0	2	7	1	3315	-549	23	18592	1	1	94	0	0	0	0	0	0	0	0	0	0	0	0	0	0	
310.872967	8	6	3	0	2	7	1	3298	-549	22	18652	1	1	94	0	0	0	0	0	0	0	0	0	0	0	0	0	0	
311.879517	8	6	3	0	2	7	1	3270	-552	22	18713	1	1	95	0	0	0	0	0	0	0	0	0	0	0	0	0	0	
312.865917	8	6	3	0	2	7	1	3225	-549	22	18772	1	1	96	0	0	0	0	0	0	0	0	0	0	0	0	0	0	
313.871033	8	6	3	0	2	7	1	3151	-551	22	18832	1	1	97	0	0	0	0	0	0	0	0	0	0	0	0	0	0	
314.877600	8	6	3	0	2	7	1	3032	-550	22	18893	1	1	98	0	0	0	0	0	0	0	0	0	0	0	0	0	0	
315.881283	8	6	3	0	2	7	1	2834	-551	22	18953	1	1	99	0	0	0	0	0	0	0	0	0	0	0	0	0	0	
316.391033	8	15	3	0	1	31	2	2999	38	22	18984	2	1	99	0	0	0	0	0	0	0	0	0	0	0	0	0	0	
316.412633	8	3	3	0	1	2	2	3542	553	22	18985	3	1	99	0	0	0	0	0	0	0	0	0	0	0	0	0	0	
316.872000	8	3	3	0	1	2	2	3734	550	22	19012	3	1	99	0	0	0	0	0	0	0	0	0	0	0	0	0	0	
317.875683	8	3	3	0	1	2	2	3836	550	22	19073	3	1	99	0	0	0	0	0	0	0	0	0	0	0	0	0	0	
318.882233	8	3	3	0	1	2	2	3894	550	22	19133	3	1	99	0	0	0	0	0	0	0	0	0	0	0	0	0	0	
319.870083	8	3	3	0	1	2	2	3936	550	22	19192	3	1	99	0	0	0	0	0	0	0	0	0	0	0	0	0	0	
320.873767	8	3	3	0	1	2	2	3962	550	22	19252	3	1	99	0	0	0	0	0	0	0	0	0	0	0	0	0	0	
321.878883	8	3	3	0	1	2	2	3971	549	22	19313	3	1	99	0	0	0	0	0	0	0	0	0	0	0	0	0	0	
322.866717	8	3	3	0	1	2	2	3976	550	22	19372	3	1	99	0	0	0	0	0	0	0	0	0	0	0	0	0	0	
323.870400	8	3	3	0	1	2	2	3980	550	22	19432	3	1	99	0	0	0	0	0	0	0	0	0	0	0	0	0	0	
324.876967	8	3	3	0	1	2	2	3985	550	22	19493	3	1	99	0	0	0	0	0	0	0	0	0	0	0	0	0	0	
325.882083	8	3	3	0	1	2	2	3990	550	22	19553	3	1	99	0	0	0	0	0	0	0	0	0	0	0	0	0	0	
326.868483	8	3	3	0	1	2	2	3995	549	22	19612	3	1	99	0	0	0	0	0	0	0	0	0	0	0	0	0	0	
327.875033	8	3	3	0	1	2	2	4000	550	22	19672	3	1	99	0	0	0	0	0	0	0	0	0	0	0	0	0	0	
328.880167	8	3	3	0	1	2	2	4005	549	22	19733	3	1	99	0	0	0	0	0	0	0	0	0	0	0	0	0	0	
329.866567	8	3	3	0	1	2	2	4011	549	22	19792	3	1	99	0	0	0	0	0	0	0	0	0	0	0	0	0	0	
330.871683	8	3	3	0	1	2	2	4016	549	22	19852	3	1	99	0	0	0	0	0	0	0	0	0	0	0	0	0	0	
331.878233	8	3	3	0	1	2	2	4023	550	22	19913	3	1	99	0	0	0	0	0	0	0	0	0	0	0	0	0	0	
332.883367	8	3	3	0	1	2	2	4030	549	22	19973	3	1	99	0	0	0	0	0	0	0	0	0	0	0	0	0	0	
333.869767	8	3	3	0	1	2	2	4036	549	22	20032	3	1	99	0	0	0	0	0	0	0	0	0	0	0	0	0	0	
334.874883	8	3	3	0	1	2	2	4043	549	22	20092	3	1	99	0	0	0	0	0	0	0	0	0	0	0	0	0	0	
335.881433	8	3	3	0	1	2	2	4048	550	22	20153	3	1	99	0	0	0	0	0	0	0	0	0	0	0	0	0	0	
336.866400	8	3	3	0	1	2	2	4054	550	22	20212	3	1	99	0	0	0	0	0	0	0	0	0	0	0	0	0	0	
337.872967	8	3	3	0	1	2	2	4060	550	22	20272	3	1	99	0	0	0	0	0	0	0	0	0	0	0	0	0	0	
338.878083	8	3	3	0	1	2	2	4066	549	22	20333	3	1	99	0	0	0	0	0	0	0	0	0	0	0	0	0	0	
339.867367	8	3	3	0	1	2	2	4071	549	22	20392	3	1	99	0	0	0	0	0	0	0	0	0	0	0	0	0	0	
340.873917	8	3	3	0	1	2	2	4076	549	22	20452	3	1	99	0	0	0	0	0	0	0	0	0	0	0	0	0	0	
341.877600	8	3	3	0	1	2	2	4081	550	22	20513	3	1	99	0	0	0	0	0	0	0	0	0	0	0	0	0	0	
342.884167	8	3	3	0	1	2	2	4084	549	22	20573	3	1	99	0	0	0	0	0	0	0	0	0	0	0	0	0	0	
343.870567	8	3	3	0	1	2	2	4087	550	22	20632	3	1	99	0	0	0	0	0	0	0	0	0	0	0	0	0	0	
344.877117	8	3	3	0	1	2	2	4090	550	22	20692	3	1	99	0	0	0	0	0	0	0	0	0	0	0	0	0	0	
345.880800	8	3	3	0	1	2	2	4092	549	22	20753	3	1	99	0	0	0	0	0	0	0	0	0	0	0	0	0	0	
346.868633	8	3	3	0	1	2	2	4094	550	22	20812	3	1	99	0	0	0	0	0	0	0	0	0	0	0	0	0	0	
347.873767	8	3	3	0	1	2	2	4096	550	22	20872	3	1	99	0	0	0	0	0	0	0	0	0	0	0	0	0	0	
348.878883	8	3	3	0	1	2	2	4097	549	22	20933	3	1	99	0	0	0	0	0	0	0	0	0	0	0	0	0	0	
349.884000	8	3	3	0	1	2	2	4099	550	22	20993	3	1	99	0	0	0	0	0	0	0	0	0	0	0	0	0	0	
350.871833	8	3	3	0	1	2	2	4100	550	22	21052	3	1	99	0	0	0	0	0	0	0	0	0	0	0	0	0	0	
351.875517	8	3	3	0	1	2	2	4102	550	22	21112	3	1	99	0	0	0	0	0	0	0	0	0	0	0	0	0	0	
352.882083	8	3	3	0	1	2	2	4103	549	22	21173	3	1	99	0	0	0	0	0	0	0	0	0	0	0	0	0	0	
353.867033	8	3	3	0	1	2	2	4105	549	22	21232	3	1	99	0	0	0	0	0	0	0	0	0	0	0	0	0	0	
354.873600	8	3	3	0	1	2	2	4106	549	22	21292	3	1	99	0	0	0	0	0	0	0	0	0	0	0	0	0	0	
355.878717	8	3	3	0	1	2	2	4108	549	22	21353	3	1	99	0	0	0	0	0	0	0	0	0	0	0	0	0	0	
356.885283	8	3	3	0	1	2	2	4110	550	22	21413	3	1	99	0	0	0	0	0	0	0	0	0	0	0	0	0	0	
357.870233	8	3	3	0	1	2	2	4111	549	22	21472	3	1	99	0	0	0	0	0	0	0	0	0	0	0	0	0	0	
358.876800	8	3	3	0	1	2	2	4113	549	22	21532	3	1	99	0	0	0	0	0	0	0	0	0	0	0	0	0	0	
359.881917	8	3	3	0	1	2	2	4115	549	22	21593	3	1	99	0	0	0	0	0	0	0	0	0	0	0	0	0	0	
360.868317	8	3	3	0	1	2	2	4117	549	22	21652	3	1	99	0	0	0	0	0	0	0	0	0	0	0	0	0	0	
361.874883	8	3	3	0	1	2	2	4119	550	22	21712	3	1	99	0	0	0	0	0	0	0	0	0	0	0	0	0	0	
362.880000	8	3	3	0	1	2	2	4118	543	22	21772	3	1	99	0	0	0	0	0	0	0	0	0	0	0	0	0	0	
363.883683	8	3	3	0	1	2	2	4119	542	22	21833	3	1	99	0	0	0	0	0	0	0	0	0	0	0	0	0	0	
364.871517	8	3	3	0	1	2	2	4121	541	22	21892	3	1	99	0	0	0	0	0	0	0	0	0	0	0	0	0	0	
365.878083	8	3	3	0	1	2	2	4123	541	22	21952	3	1	99	0	0	0	0	0	0	0	0	0	0	0	0	0	0	
366.881767	8	3	3	0	1	2	2	4126	541	22	22013	3	1	99	0	0	0	0	0	0	0	0	0	0	0	0	0	0	
367.869600	8	3	3	0	1	2	2	4128	540	22	22072	3	1	99	0	0	0	0	0	0	0	0	0	0	0	0	0	0	
368.874717	8	3	3	0	1	2	2	4130	540	22	22132	3	1	99	0	0	0	0	0	0	0	0	0	0	0	0	0	0	
369.879833	8	3	3	0	1	2	2	4133	540	22	22192	3	1	99	0	0	0	0	0	0	0	0	0	0	0	0	0	0	
370.884967	8	3	3	0	1	2	2	4136	540	22	22253	3	1	99	0	0	0	0	0	0	0	0	0	0	0	0	0	0	
371.871367	8	3	3	0	1	2	2	4138	540	22	22312	3	1	99	0	0	0	0	0	0	0	0	0	0	0	0	0	0	
372.876483	8	3	3	0	1	2	2	4141	539	22	22372	3	1	99	0	0	0	0	0	0	0	0	0	0	0	0	0	0	
373.883033	8	3	3	0	1	2	2	4144	539	22	22433	3	1	99	0	0	0	0	0	0	0	0	0	0	0	0	0	0	
374.888167	8	3	3	0	1	2	2	4148	539	22	22493	3	1	99	0	0	0	0	0	0	0	0	0	0	0	0	0	0	
375.874567	8	3	3	0	1	2	2	4151	539	22	22552	3	1	99	0	0	0	0	0	0	0	0	0	0	0	0	0	0	
376.879683	8	3	3	0	1	2	2	4154	538	22	22612	3	1	99	0	0	0	0	0	0	0	0	0	0	0	0	0	0	
377.886233	8	3	3	0	1	2	2	4157	538	22	22673	3	1	99	0	0	0	0	0	0	0	0	0	0	0	0	0	0	
378.871200	8	3	3	0	1	2	2	4160	537	22	22732	3	1	99	0	0	0	0	0	0	0	0	0	0	0	0	0	0	
379.877767	8	3	3	0	1	2	2	4163	537	22	22792	3	1	99	0	0	0	0	0	0	0	0	0	0	0	0	0	0	
380.882883	8	3	3	0	1	2	2	4167	536	22	22853	3	1	99	0	0	0	0	0	0	0	0	0	0	0	0	0	0	
381.888000	8	3	3	0	1	2	2	4170	536	22	22913	3	1	99	0	0	0	0	0	0	0	0	0	0	0	0	0	0	
382.874400	8	3	3	0	1	2	2	4174	537	22	22972	3	1	99	0	0	0	0	0	0	0	0	0	0	0	0	0	0	
383.880967	8	3	3	0	1	2	2	4177	536	22	23032	3	1	99	0	0	0	0	0	0	0	0	0	0	0	0	0	0	
384.884633	8	3	3	0	1	2	2	4181	536	22	23093	3	1	99	0	0	0	0	0	0	0	0	0	0	0	0	0	0	
385.872483	8	3	3	0	1	2	2	4185	535	22	23152	3	1	99	0	0	0	0	0	0	0	0	0	0	0	0	0	0	
386.877600	8	3	3	0	1	2	2	4188	535	22	23212	3	1	99	0	0	0	0	0	0	0	0	0	0	0	0	0	0	
387.882717	8	3	3	0	1	2	2	4193	534	22	23273	3	1	99	0	0	0	0	0	0	0	0	0	0	0	0	0	0	
388.887833	8	3	3	0	1	2	2	4196	534	22	23333	3	1	99	0	0	0	0	0	0	0	0	0	0	0	0	0	0	
389.875683	8	3	3	0	1	2	2	4200	534	22	23392	3	1	99	0	0	0	0	0	0	0	0	0	0	0	0	0	0	
390.879367	8	3	3	0	1	2	2	4203	533	22	23452	3	1	99	0	0	0	0	0	0	0	0	0	0	0	0	0	0	
391.885917	8	3	3	0	1	2	2	4207	532	22	23513	3	1	99	0	0	0	0	0	0	0	0	0	0	0	0	0	0	
392.870883	8	3	3	0	1	2	2	4210	530	22	23572	3	1	99	0	0	0	0	0	0	0	0	0	0	0	0	0	0	
393.877433	8	3	3	0	1	2	2	4210	522	22	23632	3	1	99	0	0	0	0	0	0	0	0	0	0	0	0	0	0	
394.882567	8	3	3	0	1	2	2	4210	515	22	23693	3	1	99	0	0	0	0	0	0	0	0	0	0	0	0	0	0	
395.889117	8	3	3	0	1	2	2	4210	508	22	23753	3	1	99	0	0	0	0	0	0	0	0	0	0	0	0	0	0	
396.874083	8	3	3	0	1	2	2	4210	501	22	23812	3	1	99	0	0	0	0	0	0	0	0	0	0	0	0	0	0	
397.880633	8	3	3	0	1	2	2	4210	493	22	23872	3	1	99	0	0	0	0	0	0	0	0	0	0	0	0	0	0	
398.885767	8	3	3	0	1	2	2	4210	486	22	23933	3	1	99	0	0	0	0	0	0	0	0	0	0	0	0	0	0	
399.872167	8	3	3	0	1	2	2	4210	478	22	23992	3	1	99	0	0	0	0	0	0	0	0	0	0	0	0	0	0	
400.878717	8	3	3	0	1	2	2	4210	472	22	24052	3	1	99	0	0	0	0	0	0	0	0	0	0	0	0	0	0	
401.883833	8	3	3	0	1	2	2	4210	464	22	24113	3	1	99	0	0	0	0	0	0	0	0	0	0	0	0	0	0	
402.887517	8	3	3	0	1	2	2	4210	456	22	24173	3	1	99	0	0	0	0	0	0	0	0	0	0	0	0	0	0	
403.875367	8	3	3	0	1	2	2	4210	450	22	24232	3	1	99	0	0	0	0	0	0	0	0	0	0	0	0	0	0	
404.881917	8	3	3	0	1	2	2	4210	442	22	24292	3	1	99	0	0	0	0	0	0	0	0	0	0	0	0	0	0	
405.885600	8	3	3	0	1	2	2	4210	435	22	24353	3	1	99	0	0	0	0	0	0	0	0	0	0	0	0	0	0	
406.873433	8	3	3	0	1	2	2	4210	428	22	24412	3	1	99	0	0	0	0	0	0	0	0	0	0	0	0	0	0	
407.878567	8	3	3	0	1	2	2	4210	420	22	24472	3	1	99	0	0	0	0	0	0	0	0	0	0	0	0	0	0	
408.883683	8	3	3	0	1	2	2	4210	414	22	24533	3	1	99	0	0	0	0	0	0	0	0	0	0	0	0	0	0	
409.888800	8	3	3	0	1	2	2	4210	407	22	24593	3	1	99	0	0	0	0	0	0	0	0	0	0	0	0	0	0	
410.875200	8	3	3	0	1	2	2	4210	399	22	24652	3	1	99	0	0	0	0	0	0	0	0	0	0	0	0	0	0	
411.880317	8	3	3	0	1	2	2	4210	392	22	24712	3	1	99	0	0	0	0	0	0	0	0	0	0	0	0	0	0	
412.886883	8	3	3	0	1	2	2	4210	386	22	24773	3	1	99	0	0	0	0	0	0	0	0	0	0	0	0	0	0	
413.871833	8	3	3	0	1	2	2	4210	378	22	24832	3	1	99	0	0	0	0	0	0	0	0	0	0	0	0	0	0	
414.878400	8	3	3	0	1	2	2	4210	372	22	24892	3	1	99	0	0	0	0	0	0	0	0	0	0	0	0	0	0	
415.883517	8	3	3	0	1	2	2	4210	364	22	24952	3	1	99	0	0	0	0	0	0	0	0	0	0	0	0	0	0	
416.890083	8	3	3	0	1	2	2	4210	358	22	25013	3	1	99	0	0	0	0	0	0	0	0	0	0	0	0	0	0	
417.875033	8	3	3	0	1	2	2	4210	352	22	25072	3	1	99	0	0	0	0	0	0	0	0	0	0	0	0	0	0	
418.881600	8	3	3	0	1	2	2	4210	345	22	25132	3	1	99	0	0	0	0	0	0	0	0	0	0	0	0	0	0	
419.886717	8	3	3	0	1	2	2	4210	339	22	25193	3	1	99	0	0	0	0	0	0	0	0	0	0	0	0	0	0	
420.873117	8	3	3	0	1	2	2	4210	333	22	25252	3	1	99	0	0	0	0	0	0	0	0	0	0	0	0	0	0	
421.878233	8	3	3	0	1	2	2	4210	326	22	25312	3	1	99	0	0	0	0	0	0	0	0	0	0	0	0	0	0	
422.884800	8	3	3	0	1	2	2	4210	318	22	25372	3	1	99	0	0	0	0	0	0	0	0	0	0	0	0	0	0	
423.888483	8	3	3	0	1	2	2	4210	313	22	25433	3	1	99	0	0	0	0	0	0	0	0	0	0	0	0	0	0	
424.876317	8	3	3	0	1	2	2	4210	307	22	25492	3	1	99	0	0	0	0	0	0	0	0	0	0	0	0	0	0	
425.881433	8	3	3	0	1	2	2	4210	301	22	25552	3	1	99	0	0	0	0	0	0	0	0	0	0	0	0	0	0	
426.886567	8	3	3	0	1	2	2	4210	295	22	25613	3	1	99	0	0	0	0	0	0	0	0	0	0	0	0	0	0	
427.891683	8	3	3	0	1	2	2	4210	289	22	25673	3	1	99	0	0	0	0	0	0	0	0	0	0	0	0	0	0	
428.879517	8	3	3	0	1	2	2	4210	283	22	25732	3	1	99	0	0	0	0	0	0	0	0	0	0	0	0	0	0	
429.883200	8	3	3	0	1	2	2	4210	277	22	25792	3	1	99	0	0	0	0	0	0	0	0	0	0	0	0	0	0	
430.889767	8	3	3	0	1	2	2	4210	271	22	25853	3	1	99	0	0	0	0	0	0	0	0	0	0	0	0	0	0	
431.874717	8	3	3	0	1	2	2	4210	265	22	25912	3	1	99	0	0	0	0	0	0	0	0	0	0	0	0	0	0	
432.881283	8	3	3	0	1	2	2	4210	260	22	25972	3	1	99	0	0	0	0	0	0	0	0	0	0	0	0	0	0	
433.886400	8	3	3	0	1	2	2	4210	255	22	26033	3	1	99	0	0	0	0	0	0	0	0	0	0	0	0	0	0	
434.892967	8	3	3	0	1	2	2	4210	250	22	26093	3	1	99	0	0	0	0	0	0	0	0	0	0	0	0	0	0	
435.877917	8	3	3	0	1	2	2	4210	244	22	26152	3	1	99	0	0	0	0	0	0	0	0	0	0	0	0	0	0	
436.884483	8	3	3	0	1	2	2	4210	238	22	26212	3	1	99	0	0	0	0	0	0	0	0	0	0	0	0	0	0	
437.891033	8	3	3	0	1	2	2	4210	234	22	26273	3	1	99	0	0	0	0	0	0	0	0	0	0	0	0	0	0	
438.876000	8	3	3	0	1	2	2	4210	229	22	26332	3	1	99	0	0	0	0	0	0	0	0	0	0	0	0	0	0	
439.882567	8	3	3	0	1	2	2	4210	224	22	26392	3	1	99	0	0	0	0	0	0	0	0	0	0	0	0	0	0	
440.887683	8	3	3	0	1	2	2	4210	219	22	26453	3	1	99	0	0	0	0	0	0	0	0	0	0	0	0	0	0	
441.891367	8	3	3	0	1	2	2	4210	215	22	26513	3	1	99	0	0	0	0	0	0	0	0	0	0	0	0	0	0	
442.879200	8	3	3	0	1	2	2	4210	210	22	26572	3	1	99	0	0	0	0	0	0	0	0	0	0	0	0	0	0	
443.885767	8	3	3	0	1	2	2	4210	204	22	26632	3	1	99	0	0	0	0	0	0	0	0	0	0	0	0	0	0	
444.889433	8	3	3	0	1	2	2	4210	201	22	26693	3	1	99	0	0	0	0	0	0	0	0	0	0	0	0	0	0	
445.877283	8	3	3	0	1	2	2	4210	197	22	26752	3	1	99	0	0	0	0	0	0	0	0	0	0	0	0	0	0	
446.882400	8	3	3	0	1	2	2	4210	193	22	26812	3	1	99	0	0	0	0	0	0	0	0	0	0	0	0	0	0	
447.887517	8	3	3	0	1	2	2	4210	189	22	26873	3	1	99	0	0	0	0	0	0	0	0	0	0	0	0	0	0	
448.892633	8	3	3	0	1	2	2	4210	184	22	26933	3	1	99	0	0	0	0	0	0	0	0	0	0	0	0	0	0	
449.879033	8	3	3	0	1	2	2	4210	181	23	26992	3	1	99	0	0	0	0	0	0	0	0	0	0	0	0	0	0	
450.884167	8	3	3	0	1	2	2	4210	177	22	27052	3	1	99	0	0	0	0	0	0	0	0	0	0	0	0	0	0	
451.890717	8	3	3	0	1	2	2	4210	172	22	27113	3	1	99	0	0	0	0	0	0	0	0	0	0	0	0	0	0	
452.875683	8	3	3	0	1	2	2	4210	169	22	27172	3	1	99	0	0	0	0	0	0	0	0	0	0	0	0	0	0	
453.882233	8	3	3	0	1	2	2	4210	166	22	27232	3	1	99	0	0	0	0	0	0	0	0	0	0	0	0	0	0	
454.887367	8	3	3	0	1	2	2	4210	162	22	27293	3	1	99	0	0	0	0	0	0	0	0	0	0	0	0	0	0	
455.893917	8	3	3	0	1	2	2	4210	158	22	27353	3	1	99	0	0	0	0	0	0	0	0	0	0	0	0	0	0	
456.878883	8	3	3	0	1	2	2	4210	154	22	27412	3	1	99	0	0	0	0	0	0	0	0	0	0	0	0	0	0	
457.886883	8	3	3	0	1	2	2	4210	152	22	27472	3	1	99	0	0	0	0	0	0	0	0	0	0	0	0	0	0	
458.892000	8	3	3	0	1	2	2	4210	149	22	27533	3	1	99	0	0	0	0	0	0	0	0	0	0	0	0	0	0	
459.878400	8	3	3	0	1	2	2	4210	145	22	27592	3	1	99	0	0	0	0	0	0	0	0	0	0	0	0	0	0	
460.884967	8	3	3	0	1	2	2	4210	142	22	27652	3	1	99	0	0	0	0	0	0	0	0	0	0	0	0	0	0	
461.890083	8	3	3	0	1	2	2	4210	139	22	27713	3	1	99	0	0	0	0	0	0	0	0	0	0	0	0	0	0	
462.875033	8	3	3	0	1	2	2	4210	136	22	27772	3	1	99	0	0	0	0	0	0	0	0	0	0	0	0	0	0	
463.881600	8	3	3	0	1	2	2	4210	133	23	27832	3	1	99	0	0	0	0	0	0	0	0	0	0	0	0	0	0	
464.888167	8	3	3	0	1	2	2	4210	131	23	27892	3	1	99	0	0	0	0	0	0	0	0	0	0	0	0	0	0	
465.893283	8	3	3	0	1	2	2	4211	127	22	27953	3	1	99	0	0	0	0	0	0	0	0	0	0	0	0	0	0	
466.879683	8	3	3	0	1	2	2	4210	124	22	28012	3	1	99	0	0	0	0	0	0	0	0	0	0	0	0	0	0	
467.884800	8	3	3	0	1	2	2	4210	122	22	28072	3	1	99	0	0	0	0	0	0	0	0	0	0	0	0	0	0	
468.891367	8	3	3	0	1	2	2	4210	119	22	28133	3	1	99	0	0	0	0	0	0	0	0	0	0	0	0	0	0	
469.876317	8	3	3	0	1	2	2	4210	117	22	28192	3	1	99	0	0	0	0	0	0	0	0	0	0	0	0	0	0	
470.882883	8	3	3	0	1	2	2	4210	114	23	28252	3	1	99	0	0	0	0	0	0	0	0	0	0	0	0	0	0	
471.886567	8	3	3	0	1	2	2	4210	112	22	28312	3	1	99	0	0	0	0	0	0	0	0	0	0	0	0	0	0	
472.893117	8	3	3	0	1	2	2	4210	109	22	28373	3	1	99	0	0	0	0	0	0	0	0	0	0	0	0	0	0	
473.879517	8	3	3	0	1	2	2	4210	106	22	28432	3	1	99	0	0	0	0	0	0	0	0	0	0	0	0	0	0	
474.884633	8	3	3	0	1	2	2	4210	104	23	28492	3	1	99	0	0	0	0	0	0	0	0	0	0	0	0	0	0	
475.889767	8	3	3	0	1	2	2	4209	103	22	28553	3	1	99	0	0	0	0	0	0	0	0	0	0	0	0	0	0	
476.896317	8	3	3	0	1	2	2	4210	100	22	28613	3	1	99	0	0	0	0	0	0	0	0	0	0	0	0	0	0	
477.881283	8	3	3	0	1	2	2	4210	97	22	28672	3	1	99	0	0	0	0	0	0	0	0	0	0	0	0	0	0	
478.887833	8	3	3	0	1	2	2	4210	95	22	28732	3	1	99	0	0	0	0	0	0	0	0	0	0	0	0	0	0	
479.892967	8	3	3	0	1	2	2	4210	93	22	28793	3	1	99	0	0	0	0	0	0	0	0	0	0	0	0	0	0	
480.879367	8	3	3	0	1	2	2	4210	91	22	28852	3	1	99	0	0	0	0	0	0	0	0	0	0	0	0	0	0	
481.884483	8	3	3	0	1	2	2	4210	89	22	28912	3	1	99	0	0	0	0	0	0	0	0	0	0	0	0	0	0	
482.891033	8	3	3	0	1	2	2	4210	86	23	28973	3	1	99	0	0	0	0	0	0	0	0	0	0	0	0	0	0	
483.896167	8	3	3	0	1	2	2	4210	85	22	29033	3	1	99	0	0	0	0	0	0	0	0	0	0	0	0	0	0	
484.882567	8	3	3	0	1	2	2	4210	84	23	29092	3	1	99	0	0	0	0	0	0	0	0	0	0	0	0	0	0	
485.887683	8	3	3	0	1	2	2	4210	81	22	29152	3	1	99	0	0	0	0	0	0	0	0	0	0	0	0	0	0	
486.894233	8	3	3	0	1	2	2	4210	80	22	29213	3	1	99	0	0	0	0	0	0	0	0	0	0	0	0	0	0	
487.880633	8	3	3	0	1	2	2	4210	78	22	29272	3	1	99	0	0	0	0	0	0	0	0	0	0	0	0	0	0	
488.885767	8	3	3	0	1	2	2	4210	76	22	29332	3	1	99	0	0	0	0	0	0	0	0	0	0	0	0	0	0	
489.892317	8	3	3	0	1	2	2	4210	75	22	29393	3	1	99	0	0	0	0	0	0	0	0	0	0	0	0	0	0	
490.896000	8	3	3	0	1	2	2	4210	73	22	29453	3	1	99	0	0	0	0	0	0	0	0	0	0	0	0	0	0	
491.882400	8	3	3	0	1	2	2	4210	72	22	29512	3	1	99	0	0	0	0	0	0	0	0	0	0	0	0	0	0	
492.887517	8	3	3	0	1	2	2	4210	70	22	29572	3	1	99	0	0	0	0	0	0	0	0	0	0	0	0	0	0	
493.892633	8	3	3	0	1	2	2	4210	69	22	29633	3	1	99	0	0	0	0	0	0	0	0	0	0	0	0	0	0	
494.880483	8	3	3	0	1	2	2	4210	67	22	29692	3	1	99	0	0	0	0	0	0	0	0	0	0	0	0	0	0	
495.884167	8	3	3	0	1	2	2	4210	65	22	29752	3	1	99	0	0	0	0	0	0	0	0	0	0	0	0	0	0	
496.890717	8	3	3	0	1	2	2	4210	64	22	29813	3	1	99	0	0	0	0	0	0	0	0	0	0	0	0	0	0	
497.897283	8	3	3	0	1	2	2	4209	63	22	29873	3	1	99	0	0	0	0	0	0	0	0	0	0	0	0	0	0	
498.882233	8	3	3	0	1	2	2	4210	62	22	29932	3	1	99	0	0	0	0	0	0	0	0	0	0	0	0	0	0	
499.888800	8	3	3	0	1	2	2	4210	60	22	29992	3	1	99	0	0	0	0	0	0	0	0	0	0	0	0	0	0	
500.896800	8	3	3	0	1	2	2	4210	58	22	30053	3	1	99	0	0	0	0	0	0	0	0	0	0	0	0	0	0	
501.884633	8	3	3	0	1	2	2	4210	57	22	30112	3	1	99	0	0	0	0	0	0	0	0	0	0	0	0	0	0	
502.889767	8	3	3	0	1	2	2	4210	57	22	30172	3	1	99	0	0	0	0	0	0	0	0	0	0	0	0	0	0
